Repository: TheSUPERCD/BTP_Project

File: Bifacial_HIT/Glass (Borosilicate [Sch]).csv
"λ,n (nm)",n,"λ,k (nm)",k,α (cm⁻¹),Reference,Details
300,1.5,300,0.00000237348,0.9942009775256404,'Unpublished data',Schott BG33
2000,1.5,305,0.00000167034,0.6882003767865148,,
,,310,0.00000116758,0.4732981613520478,,
,,315,8.08408e-7,0.32250014398771015,,
,,320,5.72194e-7,0.2247000583535198,,
,,325,3.96216e-7,0.15319991074889028,,
,,330,2.78099e-7,0.10589985156008097,,
,,335,2.02604e-7,0.07599990901348136,,
,,340,1.46645e-7,0.05419986525713826,,
,,345,1.08719e-7,0.03960009411079753,,
,,350,8.46704e-8,0.030399989327601056,,
,,355,6.893e-8,0.024399997928106418,,
,,360,5.75823e-8,0.020100014517422615,,
,,365,5.19919e-8,0.017899985872457554,,
,,370,5.24097e-8,0.017799992269929187,,
,,375,5.75942e-8,0.01930000166500067,,
,,380,6.25956e-8,0.020699987063899507,,
,,385,5.72918e-8,0.018699999791266048,,
,,390,5.12081e-8,0.016499999052747846,,
,,395,4.96643e-8,0.01580000000260046,,
,,400,5.41127e-8,0.01700000607859084,,
,,405,5.83343e-8,0.018100010699486725,,
,,410,6.42747e-8,0.01969999271528662,,
,,415,6.93518e-8,0.02100001015838348,,
,,420,7.38638e-8,0.022099997280592927,,
,,425,7.91398e-8,0.023400001344617928,,
,,430,8.24661e-8,0.02409999013304198,,
,,435,8.5502e-8,0.02469999586825145,,
,,440,8.78854e-8,0.025100011545254586,,
,,445,8.88841e-8,0.025100012187050835,,
,,450,8.80923e-8,0.02460001089047361,,
,,455,8.50882e-8,0.023499996837554202,,
,,460,8.52911e-8,0.023299990711008033,,
,,465,8.28879e-8,0.02240000152356864,,
,,470,8.0413e-8,0.021499990642818385,,
,,475,7.86225e-8,0.02079998891847272,,
,,480,7.56304e-8,0.01979999241900479,,
,,485,7.60323e-8,0.019700001246642083,,
,,490,7.33068e-8,0.018800008517402142,,
,,495,7.3267e-8,0.0186000055717627,,
,,500,7.20176e-8,0.018099997047133463,,
,,505,7.11303e-8,0.017699994291298066,,
,,510,6.73703e-8,0.0166000031019718,,
,,515,6.63915e-8,0.016200003779480138,,
,,520,6.57947e-8,0.015900011243472643,,
,,525,6.22495e-8,0.014900005477305743,,
,,530,6.28423e-8,0.014899993057712141,,
,,535,6.13065e-8,0.014400003739611412,,
,,540,6.35983e-8,0.01479999644894813,,
,,545,6.33198e-8,0.014600001358295414,,
,,550,6.215e-8,0.014199998794225866,,
,,555,6.53649e-8,0.014799992046315782,,
,,560,6.50625e-8,0.014599990858870425,,
,,565,6.47442e-8,0.01439999313858749,,
,,570,6.93995e-8,0.015299997148267007,,
,,575,6.90931e-8,0.015099991330347475,,
,,580,7.29248e-8,0.01580000109962103,,
,,585,7.63466e-8,0.016399994371730495,,
,,590,7.65297e-8,0.016300009715351237,,
,,595,7.62312e-8,0.016099991791215747,,
,,600,7.83042e-8,0.016399993297681725,,
,,605,8.23269e-8,0.01710000556911217,,
,,610,8.34927e-8,0.01720000347202469,,
,,615,8.46665e-8,0.01730001004261205,,
,,620,8.83151e-8,0.017900004474906316,,
,,625,8.80326e-8,0.017700004443930165,,
,,630,9.12435e-8,0.018199994240496526,,
,,635,9.44943e-8,0.018700006216447875,,
,,640,9.77848e-8,0.0192000005820467,,
,,645,9.54691e-8,0.018600001439059183,,
,,650,1.00347e-7,0.019399962954447694,,
,,655,9.95554e-8,0.01910000081008814,,
,,660,1.00315e-7,0.019099931336052128,,
,,665,1.02663e-7,0.019400019644841438,,
,,670,1.05034e-7,0.019699942852367182,,
,,675,1.04207e-7,0.019400056038674465,,
,,680,1.03896e-7,0.01919993590219795,,
,,685,1.07386e-7,0.019700033208665316,,
,,690,1.05424e-7,0.019199957328234804,,
,,695,1.09507e-7,0.019800079811030647,,
,,700,1.11408e-7,0.01999991739149324,,
,,705,1.13326e-7,0.020199950585005216,,
,,710,1.12435e-7,0.01989999831021794,,
,,715,1.16072e-7,0.020400052726571995,,
,,720,1.23186e-7,0.021500012923617348,,
,,725,1.23464e-7,0.021399922503879183,,
,,730,1.28963e-7,0.022199956897802766,,
,,735,1.28092e-7,0.02190002101679585,,
,,740,1.31908e-7,0.02240006506755256,,
,,745,1.3517e-7,0.022799950549569525,,
,,750,1.36077e-7,0.02279992018786871,,
,,755,1.44194e-7,0.02399993701148221,,
,,760,1.4394e-7,0.023800044555669204,,
,,765,1.50974e-7,0.024799937740291003,,
,,770,1.59927e-7,0.026100025366787263,,
,,775,1.52948e-7,0.024800016164193635,,
,,780,1.57038e-7,0.025299970622278664,,
,,785,1.5742e-7,0.02519997531353402,,
,,790,1.6911e-7,0.026899986513851646,,
,,795,1.77139e-7,0.027999928607005908,,
,,800,1.76344e-7,0.027700050745231925,,
,,805,1.84492e-7,0.028799935992352206,,
,,810,1.84349e-7,0.028599973535635797,,
,,815,1.8873e-7,0.029100013816539955,,
,,820,1.91193e-7,0.029300025571599674,,
,,825,1.96954e-7,0.02999996312703632,,
,,830,1.99469e-7,0.030200016627416986,,
,,835,2.05322e-7,0.030900028111155137,,
,,840,2.03209e-7,0.030399995311587064,,
,,845,2.1316e-7,0.03169997112611599,,
,,850,2.17804e-7,0.03220006806223395,,
,,855,2.00714e-7,0.02949995919871915,,
,,860,1.97782e-7,0.028900022242432398,,
,,865,2.14764e-7,0.031200046458060498,,
,,870,2.41621e-7,0.0348999888989894,,
,,875,2.27691e-7,0.032699994189189195,,
,,880,2.29692e-7,0.03279994089947031,,
,,885,2.49308e-7,0.03539996299575883,,
,,890,2.6134e-7,0.03689994715007445,,
,,895,2.91297e-7,0.04089995598716183,,
,,900,2.61412e-7,0.03650000083378734,,
,,905,2.63584e-7,0.036599936265361864,,
,,910,2.69386e-7,0.037200047410107254,,
,,915,2.86157e-7,0.0393000537256085,,
,,920,2.88452e-7,0.039399942787534045,,
,,925,2.91492e-7,0.03959996219590036,,
,,930,2.93808e-7,0.03970000233831871,,
,,935,3.00596e-7,0.04040000792720759,,
,,940,3.08936e-7,0.04130004544806028,,
,,945,3.04563e-7,0.04050001622667802,,
,,950,3.1827e-7,0.04209998710981152,,
,,955,3.29065e-7,0.043300028756168604,,
,,960,3.26204e-7,0.04270000374881687,,
,,965,3.2176e-7,0.04190005605053065,,
,,970,3.4118e-7,0.0441999415072893,,
,,975,3.50698e-7,0.04520001068425162,,
,,980,3.48597e-7,0.044699990786262904,,
,,985,3.55079e-7,0.04530004377031513,,
,,990,3.75789e-7,0.04770003885655979,,
,,995,3.7056e-7,0.04679994266187875,,
,,1000,3.62077e-7,0.04549993772935327,,
,,1005,3.63888e-7,0.04550001462803912,,
,,1010,3.64091e-7,0.045300024191610354,,
,,1015,3.7397e-7,0.046299956834008865,,
,,1020,3.79059e-7,0.046699959595180134,,
,,1025,3.83364e-7,0.04699994248003113,,
,,1030,3.78677e-7,0.046199956554696005,,
,,1035,3.86281e-7,0.04690000200275629,,
,,1040,3.97251e-7,0.048000031662738425,,
,,1045,3.98329e-7,0.04789999847317775,,
,,1050,3.98564e-7,0.047700027976585235,,
,,1055,4.07178e-7,0.04849999672050749,,
,,1060,4.0489e-7,0.04799997922686684,,
,,1065,4.1358e-7,0.04879999585621283,,
,,1070,4.18928e-7,0.04920004213768467,,
,,1075,4.14897e-7,0.048499995058472356,,
,,1080,4.20265e-7,0.0489000532059598,,
,,1085,4.26527e-7,0.04939996644267995,,
,,1090,4.22421e-7,0.04869998936961667,,
,,1095,4.22616e-7,0.048499993457150836,,
,,1100,4.33299e-7,0.049499962007556506,,
,,1105,4.23838e-7,0.048200048764242207,,
,,1110,4.29289e-7,0.04860004211412283,,
,,1115,4.25899e-7,0.04800004195771262,,
,,1120,4.31374e-7,0.04840004961963012,,
,,1125,4.41357e-7,0.04930005009103752,,
,,1130,4.17241e-7,0.04640004461509589,,
,,1135,4.30828e-7,0.0476999499475166,,
,,1140,4.39984e-7,0.048500017617440404,,
,,1145,4.33713e-7,0.04759998513769048,,
,,1150,4.41098e-7,0.048200008219587843,,
,,1155,4.3842e-7,0.047699984456687,,
,,1160,4.40318e-7,0.04769999289804657,,
,,1165,4.39435e-7,0.04740002635983624,,
,,1170,4.41321e-7,0.04740002774273166,,
,,1175,4.48817e-7,0.04800000646829652,,
,,1180,4.573e-7,0.04870001086395296,,
,,1185,4.35663e-7,0.04620002296171781,,
,,1190,4.37501e-7,0.04619999756430885,,
,,1195,4.42192e-7,0.04649998790547876,,
,,1200,0,0,,

File: Bifacial_HIT/ITO (Sputtered 0.17e20 [Hol13]).csv
"λ,n (nm)",n,"λ,k (nm)",k,α (cm⁻¹),Reference,Details
250,2.44694,250,0.46578,234126.56419024864," Zachary C. Holman,  Miha Filipič,  Antoine Descoeudres,  Stefaan De Wolf,  Franc Smole,  Marko Topič and  Christophe Ballif, 'Infrared light management in high-efficiency silicon heterojunction and rear-passivated solar cells', <i>Journal of Applied Physics</i> <b>113</b>(1), pp.013107, (2013)","Indium tin oxide, DC sputtered at 8 mTorr, 0.17x10<sup>-20</sup> cm<sup>-3</sup>, mu=26 cm<sup>2</sup>/Vs."
255,2.44432,255,0.44109,217368.64369755637,,
260,2.44111,260,0.41743,201753.08021353654,,
265,2.43736,265,0.39476,187196.24391412933,,
270,2.43314,270,0.37304,173620.69977705725,,
275,2.42848,275,0.35224,160959.2140073409,,
280,2.42344,280,0.33233,149149.355223928,,
285,2.41806,285,0.31327,138128.6639424666,,
290,2.41238,290,0.29502,127838.98822924976,,
295,2.40642,295,0.27756,118234.63822784853,,
300,2.40022,300,0.26086,109268.7812820578,,
305,2.39381,305,0.24489,100897.6557295219,,
310,2.3872,310,0.22963,93084.37690888054,,
315,2.38043,315,0.21504,85786.42339402529,,
320,2.37352,320,0.20111,78975.71232043042,,
325,2.36648,325,0.1878,72614.28927312778,,
330,2.35933,330,0.17511,66681.73206910408,,
335,2.35209,335,0.163,61143.83313852373,,
340,2.34478,340,0.15146,55979.48509561295,,
345,2.33741,345,0.14046,51161.51931863448,,
350,2.32999,350,0.13,46675.09085333408,,
355,2.32253,355,0.12005,42495.57161278363,,
360,2.31505,360,0.1106,38606.68305411457,,
365,2.30756,365,0.10163,34989.59576814583,,
370,2.30006,370,0.09312,31626.498151598,,
375,2.29257,375,0.08507,28507.23061769427,,
380,2.2851,380,0.07746,25615.554415480572,,
385,2.27766,385,0.07027,22936.074365481014,,
390,2.27024,390,0.0635,20460.629077225833,,
395,2.26287,395,0.05713,18175.10767590733,,
400,2.25555,400,0.05115,16069.246423111792,,
405,2.24828,405,0.04555,14133.288431705194,,
410,2.24108,410,0.04033,12361.017728709889,,
415,2.23395,415,0.03546,10737.433782775332,,
420,2.2269,420,0.03095,9260.218345581343,,
425,2.21993,425,0.02678,7918.291883589145,,
430,2.21306,430,0.02294,6704.01260217208,,
435,2.20629,435,0.01943,5612.978874413763,,
440,2.19963,440,0.01624,4638.133154027113,,
445,2.19309,445,0.01336,3772.7350878165967,,
450,2.18667,450,0.01079,3013.1364206430103,,
455,2.18038,455,0.00851,2350.325580839485,,
460,2.17424,460,0.00652,1781.146443600474,,
465,2.16825,465,0.00482,1302.578631423897,,
470,2.16243,470,0.0034,909.0565976344933,,
475,2.15679,475,0.00224,592.6035826560958,,
480,2.15135,480,0.00135,353.4291735288517,,
485,2.14612,485,0.000724,187.58870772775342,,
490,2.14114,490,0.000349,89.50333355941534,,
495,2.13647,495,0.000223,56.61213428287061,,
500,2.1322,500,0.00023,57.8053048260522,,
505,2.12823,505,0.000237,58.974848229764824,,
510,2.1245,510,0.000244,60.12145940987525,,
515,2.12098,515,0.000252,61.48981349162159,,
520,2.11763,520,0.00026,62.83185307179586,,
525,2.11443,525,0.000268,64.14832999330017,,
530,2.11139,530,0.000276,65.43996772760626,,
535,2.10847,535,0.000284,66.70746270052346,,
540,2.10568,540,0.000293,68.18419611124514,,
545,2.103,545,0.000301,69.4032578884791,,
550,2.10042,550,0.00031,70.82863437184261,,
555,2.09795,555,0.000319,72.22832839604641,,
560,2.09556,560,0.000328,73.60302788410372,,
565,2.09326,565,0.000337,74.95339640777065,,
570,2.09104,570,0.000346,76.28007425558376,,
575,2.0889,575,0.000356,77.80222502107593,,
580,2.08682,580,0.000365,79.08147024553617,,
585,2.08482,585,0.000375,80.55365778435367,,
590,2.08288,590,0.000385,82.00089299200476,,
595,2.081,595,0.000395,83.42380491885501,,
600,2.07918,600,0.000406,85.03244115716375,,
605,2.07742,605,0.000416,86.40677976154406,,
610,2.07571,610,0.000427,87.96459430051421,,
615,2.07404,615,0.000438,89.49707852177754,,
620,2.07243,620,0.000449,91.0048452556011,,
625,2.07086,625,0.00046,92.48848772168351,,
630,2.06934,630,0.000472,94.14804650757982,,
635,2.06785,635,0.000483,95.58357490922016,,
640,2.06641,640,0.000495,97.19302272043423,,
645,2.06501,645,0.000507,98.77751785240466,,
650,2.06364,650,0.000519,100.33763613619095,,
655,2.0623,655,0.000531,101.87393582022474,,
660,2.061,660,0.000544,103.57735779108167,,
665,2.05973,665,0.000557,105.25516439395577,,
670,2.0585,670,0.00057,106.90792910723474,,
675,2.05729,675,0.000583,108.53620841735402,,
680,2.05611,680,0.000596,110.14054244350096,,
685,2.05496,685,0.00061,111.9049062008627,,
690,2.05384,690,0.000623,113.46157815573571,,
695,2.05274,695,0.000637,115.17666304096106,,
700,2.05166,700,0.000651,116.86724671354033,,
705,2.05062,705,0.000666,118.71209686756326,,
710,2.04959,710,0.00068,120.35397208118647,,
715,2.04858,715,0.000695,122.14863744027447,,
720,2.0476,720,0.00071,123.91837689159739,,
725,2.04664,725,0.000725,125.66370614359171,,
730,2.04569,730,0.00074,127.38512677569572,,
735,2.04477,735,0.000756,129.25409774769435,,
740,2.04386,740,0.000771,130.92799653609353,,
745,2.04297,745,0.000787,132.748103000009,,
750,2.0421,750,0.000804,134.71149298593036,,
755,2.04125,755,0.00082,136.48243581158306,,
760,2.04041,760,0.000837,138.39542373971878,,
765,2.03959,765,0.000853,140.1191390071683,,
770,2.03878,770,0.00087,141.9836679804218,,
775,2.03799,775,0.000888,143.98628523291544,,
780,2.03722,780,0.000905,145.80212058968016,,
785,2.03645,785,0.000923,147.7549054401722,,
790,2.0357,790,0.000941,149.68297149508837,,
795,2.03496,795,0.000959,151.5867851467981,,
800,2.03424,800,0.000978,153.62388076054089,,
805,2.03353,805,0.000996,155.4795668559222,,
810,2.03283,810,0.00102,158.24318551415257,,
815,2.03214,815,0.00103,158.8142543900607,,
820,2.03146,820,0.00105,160.91084323264792,,
825,2.03079,825,0.00107,162.98201887714322,,
830,2.03013,830,0.00109,165.02824059821083,,
835,2.02949,835,0.00111,167.04995666992434,,
840,2.02885,840,0.00113,169.04760469316506,,
845,2.02822,845,0.00115,171.02161191139703,,
850,2.02761,850,0.00117,172.97239551529688,,
855,2.027,855,0.0012,176.37011388574277,,
860,2.0264,860,0.00122,178.2671180176534,,
865,2.02581,865,0.00124,180.14219146595806,,
870,2.02522,870,0.00126,181.99571234589146,,
875,2.02465,875,0.00128,183.8280501300542,,
880,2.02408,880,0.0013,185.6395658939423,,
885,2.02352,885,0.00133,188.85054143613223,,
890,2.02297,890,0.00135,190.61348684702116,,
895,2.02243,895,0.00137,192.35673454382197,,
900,2.02189,900,0.0014,195.47687622336494,,
905,2.02136,905,0.00142,197.17399196011078,,
910,2.02083,910,0.00144,198.85245807337597,,
915,2.02032,915,0.00147,201.88595413232767,,
920,2.01981,920,0.00149,203.5205675586431,,
925,2.0193,925,0.00152,206.49603604136152,,
930,2.0188,930,0.00154,208.08828759261425,,
935,2.01831,935,0.00157,211.00750657266204,,
940,2.01782,940,0.00159,212.55882209394773,,
945,2.01734,945,0.00162,215.42349624615724,,
950,2.01687,950,0.00164,216.9352400794636,,
955,2.0164,955,0.00167,219.74700446052165,,
960,2.01593,960,0.00169,221.22048269028127,,
965,2.01547,965,0.00172,223.98090628702357,,
970,2.01501,970,0.00175,226.71287190854176,,
975,2.01456,975,0.00178,229.41681736983926,,
980,2.01411,980,0.0018,230.81088883516847,,
985,2.01367,985,0.00183,233.46658095712982,,
990,2.01324,990,0.00186,236.09544790614206,,
995,2.0128,995,0.00189,238.69789408179736,,
1000,2.01237,1000,0.00192,241.27431579569614,,
1005,2.01195,1005,0.00194,242.57471633688357,,
1010,2.01153,1010,0.00197,245.1064367355205,,
1015,2.01111,1015,0.002,247.61321407604282,,
1020,2.0107,1020,0.00203,250.09541516812865,,
1025,2.01029,1025,0.00206,252.55339966419413,,
1030,2.00988,1030,0.00209,254.98752023311332,,
1035,2.00948,1035,0.00212,257.3981227289029,,
1040,2.00908,1040,0.00215,259.7855463545406,,
1045,2.00869,1045,0.00219,263.3526473248478,,
1050,2.00829,1050,0.00222,265.688978703594,,
1055,2.00791,1055,0.00225,268.0031647612146,,
1060,2.00752,1060,0.00228,270.2955188748954,,
1065,2.00714,1065,0.00231,272.5663485368046,,
1070,2.00676,1070,0.00235,275.9903826518136,,
1075,2.00638,1075,0.00238,278.2136005783705,,
1080,2.00601,1080,0.00241,280.41623315375557,,
1085,2.00563,1085,0.00245,283.75675580811037,,
1090,2.00527,1090,0.00248,285.91375342762154,,
1095,2.0049,1095,0.00251,288.05105243873544,,
1100,2.00454,1100,0.00255,291.31131878741724,,
1105,2.00418,1105,0.00258,293.40485235336354,,
1110,2.00382,1110,0.00262,296.6116307173066,,
1115,2.00346,1115,0.00265,298.6626199825274,,
1120,2.00311,1120,0.00269,301.81729421987654,,
1125,2.00276,1125,0.00273,304.94392690844927,,
1130,2.00241,1130,0.00276,306.9308220852329,,
1135,2.00206,1135,0.0028,310.0073807947638,,
1140,2.00172,1140,0.00284,313.05695214719344,,
1145,2.00137,1145,0.00287,314.9823900717103,,
1150,2.00103,1150,0.00291,317.98381293726254,,
1155,2.0007,1155,0.00295,320.95924945765853,,
1160,2.00036,1160,0.00299,323.9090356632235,,
1165,2.00002,1165,0.00303,326.83350181552186,,
1170,1.99969,1170,0.00307,329.732972530621,,
1175,1.99936,1175,0.0031,331.5382885490505,,
1180,1.99903,1180,0.00314,334.393251941422,,
1185,1.9987,1185,0.00318,337.22412281571457,,
1190,1.99838,1190,0.00322,340.0312048591306,,
1195,1.99805,1195,0.00327,343.86637580715063,,
1200,1.99773,1200,0.00331,346.6223894460739,,
1205,1.99741,1205,0.00335,349.35553160251646,,
1210,1.99709,1210,0.00339,352.0660858072528,,
1215,1.99677,1215,0.00343,354.7543309238844,,
1220,1.99646,1220,0.00347,357.4205412444781,,
1225,1.99614,1225,0.00351,360.06498658286284,,
1230,1.99583,1230,0.00356,363.7095885131598,,
1235,1.99551,1235,0.0036,366.3071596088504,,
1240,1.9952,1240,0.00364,368.88378255054346,,
1245,1.9949,1245,0.00369,372.44905676293456,,
1250,1.99459,1250,0.00373,374.98049913247763,,
1255,1.99428,1255,0.00378,378.4930750779098,,
1260,1.99397,1260,0.00382,380.98044243533366,,
1265,1.99367,1265,0.00387,384.4415357910672,,
1270,1.99336,1270,0.00391,386.88589844208167,,
1275,1.99306,1275,0.00396,390.2966873165673,,
1280,1.99276,1280,0.00401,393.68082940297097,,
1285,1.99246,1285,0.00405,396.06070807902444,,
1290,1.99216,1290,0.0041,399.39627534009776,,
1295,1.99186,1295,0.00415,402.7060853250237,,
1300,1.99157,1300,0.00419,405.0237913397303,,
1305,1.99127,1305,0.00424,408.2866774320528,,
1310,1.99097,1310,0.00429,411.52465599695313,,
1315,1.99068,1315,0.00434,414.73801115071336,,
1320,1.99039,1320,0.00439,417.927022704824,,
1325,1.99009,1325,0.00444,421.09196624720556,,
1330,1.9898,1330,0.00449,424.2331132215991,,
1335,1.98951,1335,0.00454,427.3507310051734,,
1340,1.98922,1340,0.00459,430.44508298439257,,
1345,1.98893,1345,0.00464,433.5164286291938,,
1350,1.98864,1350,0.00469,436.56502356551493,,
1355,1.98835,1355,0.00474,439.59111964621763,,
1360,1.98807,1360,0.0048,443.51896285973544,,
1365,1.98778,1365,0.00485,446.4974174332747,,
1370,1.98749,1370,0.0049,449.45413146248137,,
1375,1.98721,1375,0.00495,452.3893421169303,,
1380,1.98692,1380,0.00501,456.2138896952135,,
1385,1.98664,1385,0.00506,459.10350403362753,,
1390,1.98636,1390,0.00512,462.876385219561,,
1395,1.98607,1395,0.00517,465.7214055644224,,
1400,1.98579,1400,0.00523,469.4437022364177,,
1405,1.98551,1405,0.00528,472.24510209122013,,
1410,1.98523,1410,0.00534,475.91786582041124,,
1415,1.98495,1415,0.00539,478.6765908932575,,
1420,1.98467,1420,0.00545,482.3008440018134,,
1425,1.98439,1425,0.00551,485.89966375522135,,
1430,1.98411,1430,0.00556,488.5945497610979,,
1435,1.98383,1435,0.00562,492.1463613428471,,
1440,1.98356,1440,0.00568,495.67350756638956,,
1445,1.98328,1445,0.00574,499.1762444735063,,
1450,1.983,1450,0.0058,502.65482457436684,,
1455,1.98273,1455,0.00586,506.1094969082114,,
1460,1.98245,1460,0.00592,509.5405071027829,,
1465,1.98217,1465,0.00598,512.9480974325451,,
1470,1.9819,1470,0.00604,516.3325068757102,,
1475,1.98162,1475,0.0061,519.6939711701082,,
1480,1.98135,1480,0.00616,523.0327228679223,,
1485,1.98107,1485,0.00622,526.3489913893202,,
1490,1.9808,1490,0.00628,529.6430030750041,,
1495,1.98053,1495,0.00635,533.7555411450217,,
1500,1.98025,1500,0.00641,537.0029042536153,,
1505,1.97998,1505,0.00647,540.2286901986967,,
1510,1.97971,1510,0.00654,544.2653232974106,,
1515,1.97944,1515,0.0066,547.4458485463402,,
1520,1.97917,1520,0.00666,550.6054492870534,,
1525,1.97889,1525,0.00673,554.5683556369654,,
1530,1.97862,1530,0.00679,557.6840292254823,,
1535,1.97835,1535,0.00686,561.5980613322731,,
1540,1.97808,1540,0.00693,565.4866776461628,,
1545,1.97781,1545,0.00699,568.5367676011043,,
1550,1.97754,1550,0.00706,572.3779131443598,,
1555,1.97727,1555,0.00713,576.1943567870155,,
1560,1.977,1560,0.0072,579.9863360473464,,
1565,1.97673,1565,0.00726,582.9511224296972,,
1570,1.97646,1570,0.00733,586.6974305939665,,
1575,1.97619,1575,0.0074,590.4199526746534,,
1580,1.97592,1580,0.00747,594.1189144890064,,
1585,1.97565,1585,0.00754,597.7945390048465,,
1590,1.97538,1590,0.00761,601.4470463853667,,
1595,1.97511,1595,0.00768,605.0766540330937,,
1600,1.97484,1600,0.00775,608.6835766330224,,
1605,1.97458,1605,0.00782,612.2680261949454,,
1610,1.97431,1610,0.00789,615.830212094993,,
1615,1.97404,1615,0.00797,620.1484445600161,,
1620,1.97377,1620,0.00804,623.6643193793071,,
1625,1.9735,1625,0.00811,627.1585580458639,,
1630,1.97323,1630,0.00819,631.4023026478627,,
1635,1.97297,1635,0.00826,634.851506266708,,
1640,1.9727,1640,0.00834,639.0459202668018,,
1645,1.97243,1645,0.00841,642.4509232021925,,
1650,1.97216,1650,0.00849,646.5968879752083,,
1655,1.97189,1655,0.00856,649.9585042834715,,
1660,1.97163,1660,0.00864,654.0568801690557,,
1665,1.97136,1665,0.00872,658.1306411844565,,
1670,1.97109,1670,0.00879,661.4275311390247,,
1675,1.97082,1675,0.00887,665.4549692499454,,
1680,1.97056,1680,0.00895,669.4584345149678,,
1685,1.97029,1685,0.00903,673.4381403422155,,
1690,1.97002,1690,0.0091,676.6507253885709,,
1695,1.96975,1695,0.00918,680.5857359281251,,
1700,1.96949,1700,0.00926,684.4975993468585,,
1705,1.96922,1705,0.00934,688.38651928513,,
1710,1.96895,1710,0.00942,692.2526970015404,,
1715,1.96869,1715,0.0095,696.096331407651,,
1720,1.96842,1720,0.00959,700.6482220447934,,
1725,1.96815,1725,0.00967,704.44523965712,,
1730,1.96788,1730,0.00975,708.2203091907626,,
1735,1.96761,1735,0.00983,711.973620398563,,
1740,1.96735,1740,0.00992,716.4275660600172,,
1745,1.96708,1745,0.01,720.1358518257407,,
1750,1.96681,1750,0.01009,724.5410257079088,,
1755,1.96654,1755,0.01017,728.2050663705572,,
1760,1.96628,1760,0.01026,732.5622869507109,,
1765,1.96601,1765,0.01034,736.1828450565092,,
1770,1.96574,1770,0.01043,740.4929124732552,,
1775,1.96547,1775,0.01051,744.0707332783938,,
1780,1.96521,1780,0.0106,748.3344298438609,,
1785,1.96494,1785,0.01069,752.574240154059,,
1790,1.96467,1790,0.01077,756.0883324952418,,
1795,1.9644,1795,0.01086,760.2829240776636,,
1800,1.96413,1800,0.01095,764.4542123735164,,
1805,1.96387,1805,0.01104,768.602391038921,,
1810,1.9636,1810,0.01113,772.7276515901525,,
1815,1.96333,1815,0.01122,776.8301834331127,,
1820,1.96306,1820,0.01131,780.9101738923201,,
1825,1.96279,1825,0.0114,784.9678082394223,,
1830,1.96252,1830,0.01149,789.0032697212399,,
1835,1.96226,1835,0.01159,793.7015554246474,,
1840,1.96199,1840,0.01168,797.69135204193,,
1845,1.96172,1845,0.01177,801.6595237452979,,
1850,1.96145,1850,0.01186,805.6062458718907,,
1855,1.96118,1855,0.01196,810.2091242465538,,
1860,1.96091,1860,0.01205,814.1116446399357,,
1865,1.96064,1865,0.01215,818.6670400239354,,
1870,1.96037,1870,0.01224,822.5260765762366,,
1875,1.9601,1875,0.01234,827.0347380330251,,
1880,1.95983,1880,0.01243,830.850993279173,,
1885,1.95956,1885,0.01253,835.3136541003736,,
1890,1.95929,1890,0.01263,839.7527029595575,,
1895,1.95902,1895,0.01273,844.1683267587983,,
1900,1.95875,1900,0.01282,847.8993225057084,,
1905,1.95848,1905,0.01292,852.2703849738609,,
1910,1.95821,1910,0.01302,856.6185622982014,,
1915,1.95794,1915,0.01312,860.9440337357302,,
1920,1.95767,1920,0.01322,865.2469766761889,,
1925,1.9574,1925,0.01332,869.5275666663075,,
1930,1.95713,1930,0.01342,873.7859774336791,,
1935,1.95686,1935,0.01352,878.0223809102638,,
1940,1.95658,1940,0.01363,882.8846983181213,,
1945,1.95631,1945,0.01373,887.0759307719868,,
1950,1.95604,1950,0.01383,891.2456697260891,,
1955,1.95577,1955,0.01393,895.3940800921907,,
1960,1.9555,1960,0.01404,900.162466457157,,
1965,1.95522,1965,0.01414,904.2670762699171,,
1970,1.95495,1970,0.01425,908.9887373330874,,
1975,1.95468,1975,0.01435,913.050219321793,,
1980,1.95441,1980,0.01446,917.7258539577457,,
1985,1.95413,1985,0.01457,922.3779337592601,,
1990,1.95386,1990,0.01467,926.3751603650708,,
1995,1.95359,1995,0.01478,930.9822440111708,,
2000,1.95331,2000,0.01489,935.5662922390404,,
