Repository: TheSUPERCD/BTP_Project

File: Ag (Pure [Jia16]).csv
"λ,n (nm)",n,"λ,k (nm)",k,α (cm⁻¹),Reference,Details
300,1.6191,300,0.5912,247641.27690697144," Yajie Jiang,  Supriya Pillai and  Martin A. Green, 'Realistic Silver Optical Constants for Plasmonics', <i>Scientific Reports</i> <b>6</b>(1), pp.30605, (2016)",Thermally evaporated from 99.999% pure Ag.
301,1.612,301,0.5579,232916.21813126185,,
302,1.6023,302,0.5233,217747.73981768725,,
303,1.5896,303,0.4873,202098.75908835727,,
304,1.5735,304,0.4504,186180.70147063723,,
305,1.5539,305,0.4128,170078.61605270382,,
306,1.5301,306,0.3748,153917.5067405823,,
307,1.5021,307,0.337,137943.5471348222,,
308,1.4693,308,0.2999,122358.91387163365,,
309,1.4317,309,0.2644,107525.837878206,,
310,1.3892,310,0.2313,93761.3394548799,,
311,1.3417,311,0.2016,81459.17414324146,,
312,1.2897,312,0.1766,71128.87982358428,,
313,1.2339,313,0.1575,63233.33456107251,,
314,1.1756,314,0.1458,58349.58075075056,,
315,1.1173,315,0.1431,57087.226505231665,,
316,1.065,316,0.1485,59053.9884883651,,
317,1.0185,317,0.1546,61285.83271230057,,
318,0.9745,318,0.1609,63582.67395755946,,
319,0.932,319,0.1674,65943.90096688794,,
320,0.8904,320,0.1744,68486.71984825749,,
321,0.8492,321,0.182,71248.58105337598,,
322,0.8083,322,0.1904,74305.49580664554,,
323,0.7673,323,0.1996,77654.72367263438,,
324,0.7261,324,0.2099,81409.91333191327,,
325,0.6845,325,0.2216,85683.31471206131,,
326,0.6424,326,0.2349,90547.25329180888,,
327,0.5999,327,0.2503,96188.45763835174,,
328,0.5571,328,0.2682,102753.06703570519,,
329,0.5143,329,0.2891,110423.639653837,,
330,0.472,330,0.3135,119380.52083641215,,
331,0.431,331,0.3415,129650.01706355462,,
332,0.3924,332,0.3732,141258.11786984466,,
333,0.3572,333,0.408,153966.3426624187,,
334,0.3259,334,0.4448,167350.9475828431,,
335,0.2988,335,0.4827,181068.27150899023,,
336,0.2756,336,0.5207,194741.34461002448,,
337,0.2559,337,0.558,208072.2493416148,,
338,0.239,338,0.5944,220989.665478553,,
339,0.2245,339,0.6296,233386.0453923462,,
340,0.212,340,0.6634,245192.06663429044,,
341,0.201,341,0.696,256486.6260291491,,
342,0.1914,342,0.7274,267274.21008435276,,
343,0.1828,343,0.7576,277559.2529865455,,
344,0.1752,344,0.7867,287382.66750919656,,
345,0.1683,345,0.8148,296784.8920747784,,
346,0.162,346,0.842,305805.89760954975,,
347,0.1564,347,0.8683,314448.9799552758,,
348,0.1511,348,0.8939,322789.61759125476,,
349,0.1463,349,0.9186,330758.3967435626,,
350,0.1419,350,0.9427,338466.2165187541,,
351,0.1378,351,0.9662,345915.3073388556,,
352,0.134,352,0.989,353072.17436367105,,
353,0.1304,353,1.0113,360010.4986487658,,
354,0.127,354,1.0331,366732.132251256,,
355,0.1239,355,1.0544,373238.9063600088,,
356,0.1209,356,1.0752,379532.63158873544,,
357,0.1181,357,1.0956,385650.29818184616,,
358,0.1154,358,1.1156,391593.3814910361,,
359,0.1129,359,1.1352,397363.3404295413,,
360,0.1105,360,1.1545,402996.52428549074,,
361,0.1083,361,1.1734,408459.25980302086,,
362,0.1061,362,1.192,413787.6732684015,,
363,0.104,363,1.2103,418982.87478123704,,
364,0.1021,364,1.2283,424045.9622422355,,
365,0.1002,365,1.246,428978.02152031584,,
366,0.0984,366,1.2635,433814.46096291847,,
367,0.0967,367,1.2807,438521.82141171093,,
368,0.095,368,1.2977,443135.30288733426,,
369,0.0934,369,1.3144,447621.61342855555,,
370,0.0919,370,1.3309,452015.74731488165,,
371,0.0904,371,1.3473,456352.32152900565,,
372,0.089,372,1.3634,460564.2391294972,,
373,0.0876,373,1.3793,464686.19271811284,,
374,0.0863,374,1.395,468718.9039313114,,
375,0.085,375,1.4106,472696.5970297347,,
376,0.0838,376,1.426,476586.2897892601,,
377,0.0826,377,1.4412,480388.68247783656,,
378,0.0815,378,1.4563,484137.71231987467,,
379,0.0804,379,1.4712,487800.64506187907,,
380,0.0793,380,1.486,491411.22981415084,,
381,0.0783,381,1.5006,494936.89616554783,,
382,0.0773,382,1.5151,498411.2072726592,,
383,0.0763,383,1.5295,501834.56539588404,,
384,0.0754,384,1.5437,505174.6436819338,,
385,0.0745,385,1.5579,508497.3709119521,,
386,0.0736,386,1.5718,511705.21584584843,,
387,0.0727,387,1.5857,514896.4827697504,,
388,0.0719,388,1.5995,518038.9123110179,,
389,0.0711,389,1.6132,521132.8811075635,,
390,0.0703,390,1.6267,524146.5404712325,,
391,0.0696,391,1.6402,527144.7846974916,,
392,0.0688,392,1.6535,530063.6176235433,,
393,0.0681,393,1.6668,532967.596438012,,
394,0.0674,394,1.6799,535793.0455599487,,
395,0.0668,395,1.693,538604.1886103818,,
396,0.0661,396,1.706,541369.4007095138,,
397,0.0655,397,1.7189,544089.0289426192,,
398,0.0649,398,1.7317,546763.4169066779,,
399,0.0643,399,1.7444,549392.9047540887,,
400,0.0637,400,1.7571,552009.2451622626,,
401,0.0631,401,1.7697,554581.1989085145,,
402,0.0626,402,1.7821,557077.8376081961,,
403,0.062,403,1.7946,559593.2681024559,,
404,0.0615,404,1.8069,562034.0362149898,,
405,0.061,405,1.8192,564462.7511516595,,
406,0.0605,406,1.8314,566848.550323581,,
407,0.06,407,1.8436,569222.6256666479,,
408,0.0596,408,1.8557,571554.2634575078,,
409,0.0591,409,1.8677,573843.7749740495,,
410,0.0587,410,1.8796,576091.4684573049,,
411,0.0582,411,1.8915,578328.2242593765,,
412,0.0578,412,1.9034,580554.122023574,,
413,0.0574,413,1.9151,582708.3865268584,,
414,0.057,414,1.9269,584882.5975074563,,
415,0.0566,415,1.9385,586985.7695406085,,
416,0.0563,416,1.9502,589109.0377914245,,
417,0.0559,417,1.9617,591161.8521388103,,
418,0.0556,418,1.9732,593204.8444079789,,
419,0.0552,419,1.9847,595238.0849240728,,
420,0.0549,420,1.9961,597231.7234124368,,
421,0.0546,421,2.0074,599186.0420727934,,
422,0.0542,422,2.0187,601131.0985594044,,
423,0.0539,423,2.03,603066.9585614449,,
424,0.0536,424,2.0412,604964.0494818382,,
425,0.0533,425,2.0524,606852.2129155474,,
426,0.0531,426,2.0635,608702.013209628,,
427,0.0528,427,2.0746,610543.149333713,,
428,0.0525,428,2.0856,612346.3213389601,,
429,0.0523,429,2.0966,614141.0869479125,,
430,0.052,430,2.1076,615927.5048098465,,
431,0.0518,431,2.1185,617676.4767173993,,
432,0.0515,432,2.1294,619417.3515327876,,
433,0.0513,433,2.1402,621121.1637148154,,
434,0.0511,434,2.151,622817.1242278013,,
435,0.0509,435,2.1618,624505.2872211876,,
436,0.0507,436,2.1725,626156.8843966813,,
437,0.0505,437,2.1832,627800.922775033,,
438,0.0503,438,2.1938,629408.7637849578,,
439,0.0501,439,2.2045,631037.904768902,,
440,0.0499,440,2.215,632602.5207001265,,
441,0.0497,441,2.2256,634188.5360389518,,
442,0.0495,442,2.2361,635738.944135035,,
443,0.0494,443,2.2466,637282.3526460342,,
444,0.0492,444,2.257,638790.5062299247,,
445,0.049,445,2.2675,640320.1206305489,,
446,0.0489,446,2.2778,641786.5243360386,,
447,0.0487,447,2.2882,643274.4796370617,,
448,0.0486,448,2.2985,644727.742346084,,
449,0.0485,449,2.3088,646174.5317245537,,
450,0.0483,450,2.3191,647614.890928008,,
451,0.0482,451,2.3293,649020.9993797521,,
452,0.0481,452,2.3395,650420.8861126833,,
453,0.048,453,2.3497,651814.5923302373,,
454,0.0478,454,2.3599,653202.158872824,,
455,0.0477,455,2.37,654556.0078248625,,
456,0.0476,456,2.3801,655903.9188429007,,
457,0.0475,457,2.3902,657245.9309068117,,
458,0.0474,458,2.4002,658554.6451656088,,
459,0.0473,459,2.4103,659885.0346795188,,
460,0.0472,460,2.4203,661182.3216942067,,
461,0.0472,461,2.4302,662446.7216272379,,
462,0.0471,462,2.4402,663732.8479038799,,
463,0.047,463,2.4501,664986.2773702247,,
464,0.0469,464,2.46,666234.3041233527,,
465,0.0468,465,2.4699,667476.9630194779,,
466,0.0468,466,2.4797,668687.3221550738,,
467,0.0467,467,2.4896,669919.4064562868,,
468,0.0467,468,2.4994,671119.3742207119,,
469,0.0466,469,2.5092,672314.2248518132,,
470,0.0465,470,2.5189,673477.2540533898,,
471,0.0465,471,2.5287,674662.0248944807,,
472,0.0464,472,2.5384,675815.1518535875,,
473,0.0464,473,2.5481,676963.4030115985,,
474,0.0464,474,2.5578,678106.8092280146,,
475,0.0463,475,2.5675,679245.401102467,,
476,0.0463,476,2.5771,680352.8090391812,,
477,0.0462,477,2.5867,681455.573756035,,
478,0.0462,478,2.5963,682553.7243945757,,
479,0.0462,479,2.6059,683647.2898529973,,
480,0.0462,480,2.6155,684736.2987886752,,
481,0.0461,481,2.625,685794.6541100381,,
482,0.0461,482,2.6345,686848.6179155443,,
483,0.0461,483,2.644,687898.2174816906,,
484,0.0461,484,2.6535,688943.4798595469,,
485,0.0461,485,2.663,689984.431877082,,
486,0.0461,486,2.6725,691021.1001414586,,
487,0.0461,487,2.6819,692027.7074055414,,
488,0.046,488,2.6913,693030.1892300172,,
489,0.046,489,2.7007,694028.5709243317,,
490,0.046,490,2.7101,695022.8775913224,,
491,0.046,491,2.7195,696013.1341293233,,
492,0.046,492,2.7288,696973.8238305552,,
493,0.0461,493,2.7381,697930.6162104838,,
494,0.0461,494,2.7475,698908.9729342476,,
495,0.0461,495,2.7568,699857.99009425,,
496,0.0461,496,2.7661,700803.1805721554,,
497,0.0461,497,2.7753,701719.2830187328,,
498,0.0461,498,2.7846,702656.9400149509,,
499,0.0461,499,2.7938,703565.655759452,,
500,0.0461,500,2.8031,704495.869382204,,
501,0.0462,501,2.8123,705397.2870012434,,
502,0.0462,502,2.8215,706295.113315028,,
503,0.0462,503,2.8306,707164.3868987093,,
504,0.0462,504,2.8398,708055.144259071,,
505,0.0463,505,2.849,708942.3738675106,,
506,0.0463,506,2.8581,709801.2619150188,,
507,0.0463,507,2.8672,710656.7618439965,,
508,0.0464,508,2.8763,711508.8936630177,,
509,0.0464,509,2.8854,712357.6772234178,,
510,0.0464,510,2.8945,713203.1322208358,,
511,0.0465,511,2.9036,714045.2781967378,,
512,0.0465,512,2.9127,714884.1345399211,,
513,0.0466,513,2.9217,715695.2246388537,,
514,0.0466,514,2.9307,716503.1587451834,,
515,0.0467,515,2.9398,717332.3559629727,,
516,0.0467,516,2.9488,718133.9858066343,,
517,0.0467,517,2.9578,718932.5145677285,,
518,0.0468,518,2.9667,719703.7008034625,,
519,0.0468,519,2.9757,720496.1278834025,,
520,0.0469,520,2.9847,721285.5071668812,,
521,0.047,521,2.9936,722047.7364903189,,
522,0.047,522,3.0026,722831.1189018172,,
523,0.0471,523,3.0115,723587.478109802,,
524,0.0471,524,3.0204,724340.950450581,,
525,0.0472,525,3.0293,725091.552420538,,
526,0.0472,526,3.0382,725839.3003906091,,
527,0.0473,527,3.0471,726584.2106074732,,
528,0.0474,528,3.0559,727302.4992503825,,
529,0.0474,529,3.0648,728041.8272001512,,
530,0.0475,530,3.0736,728754.6550998933,,
531,0.0476,531,3.0825,729488.4636301724,,
532,0.0476,532,3.0913,730195.8924843705,,
533,0.0477,533,3.1001,730900.6668212921,,
534,0.0478,534,3.1089,731602.8015539558,,
535,0.0478,535,3.1177,732302.3114838803,,
536,0.0479,536,3.1265,732999.2113021262,,
537,0.048,537,3.1353,733693.5155903224,,
538,0.0481,538,3.144,734361.8812554877,,
539,0.0481,539,3.1528,735051.0811308274,,
540,0.0482,540,3.1615,735714.4573573432,,
541,0.0483,541,3.1702,736375.3811763668,,
542,0.0484,542,3.179,737057.0513477455,,
543,0.0485,543,3.1877,737713.0682761094,,
544,0.0485,544,3.1964,738366.6733775306,,
545,0.0486,545,3.2051,739017.8799281208,,
546,0.0487,546,3.2138,739666.701106731,,
547,0.0488,547,3.2224,740290.1767406033,,
548,0.0489,548,3.2311,740934.3082491957,,
549,0.049,549,3.2398,741576.0931949152,,
550,0.049,550,3.2484,742192.6964306243,,
551,0.0491,551,3.2571,742829.8680223096,,
552,0.0492,552,3.2657,743441.965857115,,
553,0.0493,553,3.2743,744051.8499565325,,
554,0.0494,554,3.2829,744659.5323082984,,
555,0.0495,555,3.2915,745265.0248137517,,
556,0.0496,556,3.3001,745868.3392886099,,
557,0.0497,557,3.3087,746469.4874637378,,
558,0.0498,558,3.3173,747068.4809859084,,
559,0.0499,559,3.3259,747665.3314185541,,
560,0.05,560,3.3344,748237.6102949862,,
561,0.0501,561,3.343,748830.2489091394,,
562,0.0502,562,3.3515,749398.4183990172,,
563,0.0503,563,3.3601,749986.8898989032,,
564,0.0504,564,3.3686,750550.9938214594,,
565,0.0505,565,3.3771,751113.100915971,,
566,0.0506,566,3.3857,751695.4238345557,,
567,0.0507,567,3.3942,752253.5297929085,,
568,0.0508,568,3.4027,752809.6705894358,,
569,0.0509,569,3.4112,753363.8565852726,,
570,0.051,570,3.4196,753894.0518046075,,
571,0.0511,571,3.4281,754444.3976021835,,
572,0.0512,572,3.4366,754992.8191137541,,
573,0.0513,573,3.4451,755539.326414115,,
574,0.0514,574,3.4535,756062.036876122,,
575,0.0515,575,3.462,756604.7837723732,,
576,0.0516,576,3.4704,757123.8295151403,,
577,0.0517,577,3.4789,757662.8549444389,,
578,0.0518,578,3.4873,758178.2741082135,,
579,0.052,579,3.4957,758691.9128949111,,
580,0.0521,580,3.5041,759203.780513379,,
581,0.0522,581,3.5125,759713.8861090636,,
582,0.0523,582,3.5209,760222.2387645569,,
583,0.0524,583,3.5293,760728.8475001344,,
584,0.0525,584,3.5377,761233.7212742885,,
585,0.0526,585,3.5461,761736.8689842575,,
586,0.0527,586,3.5545,762238.2994665474,,
587,0.0529,587,3.5628,762716.613711054,,
588,0.053,588,3.5712,763214.6724149572,,
589,0.0531,589,3.5796,763711.0399178285,,
590,0.0532,590,3.5879,764184.4258857504,,
591,0.0533,591,3.5962,764656.2098707014,,
592,0.0535,592,3.6046,765147.6269682277,,
593,0.0536,593,3.6129,765616.1954910329,,
594,0.0537,594,3.6212,766083.1863420444,,
595,0.0538,595,3.6296,766569.7274265218,,
596,0.0539,596,3.6379,767033.551308343,,
597,0.0541,597,3.6462,767495.8213413135,,
598,0.0542,598,3.6545,767956.5453206622,,
599,0.0543,599,3.6628,768415.7309895621,,
600,0.0544,600,3.6711,768873.3860395661,,
601,0.0546,601,3.6793,769308.6090085142,,
602,0.0547,602,3.6876,769763.2604237689,,
603,0.0548,603,3.6959,770216.4038741306,,
604,0.0549,604,3.7042,770668.0468494908,,
605,0.0551,605,3.7124,771097.4259297024,,
606,0.0552,606,3.7207,771546.1245024122,,
607,0.0553,607,3.7289,771972.6422386147,,
608,0.0554,608,3.7372,772418.4253286695,,
609,0.0556,609,3.7454,772842.1100003424,,
610,0.0557,610,3.7536,773264.4055419441,,
611,0.0558,611,3.7619,773705.88566543,,
612,0.056,612,3.7701,774125.3897580967,,
613,0.0561,613,3.7783,774543.5251587809,,
614,0.0562,614,3.7865,774960.2985549023,,
615,0.0564,615,3.7947,775375.7165903863,,
616,0.0565,616,3.8029,775789.7858660147,,
617,0.0566,617,3.8111,776202.5129397771,,
618,0.0568,618,3.8193,776613.9043272167,,
619,0.0569,619,3.8275,777023.9665017728,,
620,0.057,620,3.8357,777432.7058951206,,
621,0.0572,621,3.8438,777819.8931960353,,
622,0.0573,622,3.852,778226.038689896,,
623,0.0574,623,3.8602,778630.8803458953,,
624,0.0576,624,3.8683,779014.2860180383,,
625,0.0577,625,3.8765,779416.5709850133,,
626,0.0579,626,3.8847,779817.5706965028,,
627,0.058,627,3.8928,780197.2492436585,,
628,0.0581,628,3.9009,780575.7186234666,,
629,0.0583,629,3.9091,780972.9629346812,,
630,0.0584,630,3.9172,781348.9995328214,,
631,0.0586,631,3.9253,781723.8442558488,,
632,0.0587,632,3.9335,782117.3862592059,,
633,0.0588,633,3.9416,782489.8327576322,,
634,0.059,634,3.9497,782861.1043459688,,
635,0.0591,635,3.9578,783231.2065749721,,
636,0.0593,636,3.9659,783600.1449604881,,
637,0.0594,637,3.974,783967.924983726,,
638,0.0595,638,3.9821,784334.5520915309,,
639,0.0597,639,3.9902,784700.0316966507,,
640,0.0598,640,3.9983,785064.3691780044,,
641,0.06,641,4.0064,785427.5698809453,,
642,0.0601,642,4.0144,785770.0653315182,,
643,0.0603,643,4.0225,786131.0388220806,,
644,0.0604,644,4.0306,786490.8912769578,,
645,0.0606,645,4.0387,786849.6279102698,,
646,0.0607,646,4.0467,787187.8013177597,,
647,0.0609,647,4.0548,787544.3518872268,,
648,0.061,648,4.0628,787880.4094447291,,
649,0.0612,649,4.0709,788234.7940523076,,
650,0.0613,650,4.0789,788568.7553678405,,
651,0.0614,651,4.087,788920.9938692156,,
652,0.0616,652,4.095,789252.8783098283,,
653,0.0617,653,4.103,789583.7462590457,,
654,0.0619,654,4.1111,789932.8170136393,,
655,0.062,655,4.1191,790261.6366046852,,
656,0.0622,656,4.1271,790589.4536969778,,
657,0.0624,657,4.1351,790916.2728681372,,
658,0.0625,658,4.1431,791242.0986679557,,
659,0.0627,659,4.1511,791566.9356186093,,
660,0.0628,660,4.1592,791909.8281703437,,
661,0.063,661,4.1672,792232.6720750007,,
662,0.0631,662,4.1752,792554.5406204293,,
663,0.0633,663,4.1831,792856.4844181878,,
664,0.0634,664,4.1911,793176.4440036253,,
665,0.0636,665,4.1991,793495.4413045954,,
666,0.0637,666,4.2071,793813.4806557129,,
667,0.0639,667,4.2151,794130.5663655974,,
668,0.064,668,4.2231,794446.7027170692,,
669,0.0642,669,4.231,794743.1101547632,,
670,0.0644,670,4.239,795057.388571172,,
671,0.0645,671,4.247,795370.7302411834,,
672,0.0647,672,4.2549,795664.4393904294,,
673,0.0648,673,4.2629,795975.9478744683,,
674,0.065,674,4.2708,796267.8875342011,,
675,0.0651,675,4.2788,796577.5790328893,,
676,0.0653,676,4.2867,796867.7649788973,,
677,0.0655,677,4.2947,797175.6555020434,,
678,0.0656,678,4.3026,797464.103323625,,
679,0.0658,679,4.3106,797770.2086930287,,
680,0.0659,680,4.3185,798056.9337957366,,
681,0.0661,681,4.3264,798342.8168276581,,
682,0.0663,682,4.3344,798646.2872562815,,
683,0.0664,683,4.3423,798930.4702596168,,
684,0.0666,684,4.3502,799213.8223184982,,
685,0.0667,685,4.3581,799496.347072098,,
686,0.0669,686,4.366,799778.0481383695,,
687,0.0671,687,4.3739,800058.9291142005,,
688,0.0672,688,4.3819,800357.2586491347,,
689,0.0674,689,4.3898,800636.4836417112,,
690,0.0676,690,4.3977,800914.8992864832,,
691,0.0677,691,4.4056,801192.5090972615,,
692,0.0679,692,4.4135,801469.3165675463,,
693,0.0681,693,4.4214,801745.3251706733,,
694,0.0682,694,4.4292,802002.4311976895,,
695,0.0684,695,4.4371,802276.8784600445,,
696,0.0686,696,4.445,802550.5370808409,,
697,0.0687,697,4.4529,802823.4104545186,,
698,0.0689,698,4.4608,803095.5019560658,,
699,0.0691,699,4.4686,803348.8373007927,,
700,0.0692,700,4.4765,803619.400788269,,
701,0.0694,701,4.4844,803889.1923399754,,
702,0.0696,702,4.4922,804140.3144419413,,
703,0.0697,703,4.5001,804408.5974634098,,
704,0.0699,704,4.508,804676.1183172038,,
705,0.0701,705,4.5158,804925.0556074206,,
706,0.0702,706,4.5237,805191.0870846543,,
707,0.0704,707,4.5315,805438.591781734,,
708,0.0706,708,4.5394,805703.14642404,,
709,0.0707,709,4.5472,805949.2307138791,,
710,0.0709,710,4.5551,806212.3209220772,,
711,0.0711,711,4.5629,806456.9968531572,,
712,0.0713,712,4.5707,806700.985492296,,
713,0.0714,713,4.5786,806961.9143745428,,
714,0.0716,714,4.5864,807204.5124047187,,
715,0.0718,715,4.5942,807446.4318390057,,
716,0.0719,716,4.6021,807705.2263176306,,
717,0.0721,717,4.6099,807945.7725960161,,
718,0.0723,718,4.6177,808185.6488290578,,
719,0.0725,719,4.6255,808424.8578124944,,
720,0.0726,720,4.6333,808663.4023265326,,
721,0.0728,721,4.6412,808918.714221412,,
722,0.073,722,4.649,809155.9139356759,,
723,0.0732,723,4.6568,809392.4574958201,,
724,0.0733,724,4.6646,809628.3476207154,,
725,0.0735,725,4.6724,809863.5870142316,,
726,0.0737,726,4.6802,810098.1783653415,,
727,0.0739,727,4.688,810332.1243482229,,
728,0.074,728,4.6958,810565.42762236,,
729,0.0742,729,4.7036,810798.0908326447,,
730,0.0744,730,4.7113,811012.9024031557,,
731,0.0746,731,4.7191,811244.3169113868,,
732,0.0747,732,4.7269,811475.0991395407,,
733,0.0749,733,4.7347,811705.251675394,,
734,0.0751,734,4.7425,811934.777092621,,
735,0.0753,735,4.7503,812163.6779508896,,
736,0.0755,736,4.758,812374.8829228389,,
737,0.0756,737,4.7658,812602.5654533642,,
738,0.0758,738,4.7736,812829.6309580617,,
739,0.076,739,4.7813,813039.0773807241,,
740,0.0762,740,4.7891,813264.9393138854,,
741,0.0764,741,4.7969,813490.1916331919,,
742,0.0765,742,4.8046,813697.9009939363,,
743,0.0767,743,4.8124,813921.9642603243,,
744,0.0769,744,4.8201,814128.5349230196,,
745,0.0771,745,4.8279,814351.4186451631,,
746,0.0773,746,4.8356,814556.8598229922,,
747,0.0775,747,4.8434,814778.5734081287,,
748,0.0776,748,4.8511,814982.8942154783,,
749,0.0778,749,4.8589,815203.4469707583,,
750,0.078,750,4.8666,815406.6564245381,,
751,0.0782,751,4.8744,815626.0575583535,,
752,0.0784,752,4.8821,815828.1645792942,,
753,0.0786,753,4.8898,816029.7347953982,,
754,0.0787,754,4.8976,816247.4366165182,,
755,0.0789,755,4.9053,816447.9175445836,,
756,0.0791,756,4.913,816647.868099823,,
757,0.0793,757,4.9208,816863.890609493,,
758,0.0795,758,4.9285,817062.7648135775,,
759,0.0797,759,4.9362,817261.1149749637,,
760,0.0798,760,4.9439,817458.943162241,,
761,0.08,761,4.9516,817656.2514331259,,
762,0.0802,762,4.9594,817869.5331345523,,
763,0.0804,763,4.9671,818065.7860889051,,
764,0.0806,764,4.9748,818261.5252920683,,
765,0.0808,765,4.9825,818456.7527587526,,
766,0.081,766,4.9902,818651.4704931481,,
767,0.0812,767,4.9979,818845.6804889922,,
768,0.0813,768,5.0056,819039.384729639,,
769,0.0815,769,5.0133,819232.5851881254,,
770,0.0817,770,5.021,819425.283827239,,
771,0.0819,771,5.0287,819617.4825995846,,
772,0.0821,772,5.0364,819809.1834476496,,
773,0.0823,773,5.0441,820000.3883038694,,
774,0.0825,774,5.0518,820191.0990906934,,
775,0.0827,775,5.0595,820381.3177206481,,
776,0.0829,776,5.0672,820571.046096402,,
777,0.0831,777,5.0749,820760.2861108285,,
778,0.0833,778,5.0825,820932.8874997493,,
779,0.0834,779,5.0902,821121.177165739,,
780,0.0836,780,5.0979,821308.9840377131,,
781,0.0838,781,5.1056,821496.3099701945,,
782,0.084,782,5.1132,821667.0872805796,,
783,0.0842,783,5.1209,821853.4773827828,,
784,0.0844,784,5.1286,822039.3920000313,,
785,0.0846,785,5.1363,822224.8329494653,,
786,0.0848,786,5.1439,822393.8142901037,,
787,0.085,787,5.1516,822578.3336331984,,
788,0.0852,788,5.1593,822762.3846530874,,
789,0.0854,789,5.1669,822930.0421715134,,
790,0.0856,790,5.1746,823113.1820387719,,
791,0.0858,791,5.1822,823279.9721584338,,
792,0.086,792,5.1899,823462.2077204882,,
793,0.0862,793,5.1976,823643.9836720459,,
794,0.0864,794,5.2052,823809.4750864278,,
795,0.0866,795,5.2129,823990.3569256973,,
796,0.0867,796,5.2205,824154.9973902269,,
797,0.0869,797,5.2282,824334.9917941358,,
798,0.0871,798,5.2358,824498.7877526535,,
799,0.0873,799,5.2434,824662.1737087723,,
800,0.0875,800,5.2511,824840.8591632682,,
801,0.0877,801,5.2587,825003.4101089961,,
802,0.0879,802,5.2664,825181.2244820592,,
803,0.0881,803,5.274,825342.9467014978,,
804,0.0883,804,5.2816,825504.2666268583,,
805,0.0885,805,5.2893,825680.7961556518,,
806,0.0887,806,5.2969,825841.2966153735,,
807,0.0889,807,5.3045,826001.399304439,,
808,0.0891,808,5.3122,826176.658138599,,
809,0.0893,809,5.3198,826335.9504853884,,
810,0.0895,810,5.3274,826494.8495177416,,
811,0.0897,811,5.335,826653.3566905819,,
812,0.0899,812,5.3427,826826.9492775461,,
813,0.0901,813,5.3503,826984.6580320526,,
814,0.0903,814,5.3579,827141.9792957618,,
815,0.0905,815,5.3655,827298.91449502,,
816,0.0907,816,5.3731,827455.4650491823,,
817,0.0909,817,5.3808,827627.0134852368,,
818,0.0911,818,5.3884,827782.7801761976,,
819,0.0914,819,5.396,827938.1664845189,,
820,0.0916,820,5.4036,828093.1738018442,,
821,0.0918,821,5.4112,828247.8035130374,,
822,0.092,822,5.4188,828402.0569962226,,
823,0.0922,823,5.4264,828555.9356228265,,
824,0.0924,824,5.434,828709.4407576183,,
825,0.0926,825,5.4416,828862.57375875,,
826,0.0928,826,5.4492,829015.3359777966,,
827,0.093,827,5.4568,829167.7287597961,,
828,0.0932,828,5.4644,829319.7534432883,,
829,0.0934,829,5.472,829471.4113603546,,
830,0.0936,830,5.4796,829622.7038366569,,
831,0.0938,831,5.4872,829773.632191476,,
832,0.094,832,5.4948,829924.1977377499,,
833,0.0942,833,5.5024,830074.4017821118,,
834,0.0944,834,5.5099,830209.1780342639,,
835,0.0946,835,5.5175,830358.6810146915,,
836,0.0948,836,5.5251,830507.8263324865,,
837,0.0951,837,5.5327,830656.6152695938,,
838,0.0953,838,5.5403,830805.0491018393,,
839,0.0955,839,5.5479,830953.1290989661,,
840,0.0957,840,5.5554,831085.8965596542,,
841,0.0959,841,5.563,831233.2904599295,,
842,0.0961,842,5.5706,831380.3342559288,,
843,0.0963,843,5.5782,831527.0291935744,,
844,0.0965,844,5.5857,831658.4874481758,,
845,0.0967,845,5.5933,831804.5060034931,,
846,0.0969,846,5.6009,831950.17936128,,
847,0.0972,847,5.6084,832080.6724152537,,
848,0.0974,848,5.616,832225.6765358621,,
849,0.0976,849,5.6236,832370.3390684364,,
850,0.0978,850,5.6311,832499.8772531523,,
851,0.098,851,5.6387,832643.8775932676,,
852,0.0982,852,5.6463,832787.5399044155,,
853,0.0984,853,5.6538,832916.1334052039,,
854,0.0986,854,5.6614,833059.1404699418,,
855,0.0988,855,5.6689,833187.1155057395,,
856,0.0991,856,5.6765,833329.4718739468,,
857,0.0993,857,5.6841,833471.496021925,,
858,0.0995,858,5.6916,833598.5429916861,,
859,0.0997,859,5.6992,833739.9232288218,,
860,0.0999,860,5.7067,833866.3626158546,,
861,0.1001,861,5.7143,834007.1033871385,,
862,0.1003,862,5.7218,834132.9394575442,,
863,0.1006,863,5.7294,834273.0451669692,,
864,0.1008,864,5.7369,834398.2821471891,,
865,0.101,865,5.7444,834523.2295621367,,
866,0.1012,866,5.752,834662.3992354961,,
867,0.1014,867,5.7595,834786.7537877931,,
868,0.1016,868,5.7671,834925.2991943639,,
869,0.1019,869,5.7746,835049.0650135614,,
870,0.1021,870,5.7821,835172.5463136341,,
871,0.1023,871,5.7897,835310.1715953536,,
872,0.1025,872,5.7972,835433.0702472822,,
873,0.1027,873,5.8048,835570.08181251,,
874,0.1029,874,5.8123,835692.4018517141,,
875,0.1032,875,5.8198,835814.4423022572,,
876,0.1034,876,5.8273,835936.2041216347,,
877,0.1036,877,5.8349,836072.0170778147,,
878,0.1038,878,5.8424,836193.2081700686,,
879,0.104,879,5.8499,836314.1235146726,,
880,0.1043,880,5.8575,836449.0440182823,,
881,0.1045,881,5.865,836569.3944746486,,
882,0.1047,882,5.8725,836689.4720274856,,
883,0.1049,883,5.88,836809.2776039856,,
884,0.1051,884,5.8875,836928.8121271451,,
885,0.1054,885,5.8951,837062.2758046187,,
886,0.1056,886,5.9026,837181.2549471381,,
887,0.1058,887,5.9101,837299.9658165067,,
888,0.106,888,5.9176,837418.4093190524,,
889,0.1063,889,5.9251,837536.5863570251,,
890,0.1065,890,5.9326,837654.4978286205,,
891,0.1067,891,5.9401,837772.1446280014,,
892,0.1069,892,5.9477,837903.6155047539,,
893,0.1071,893,5.9552,838020.7198502993,,
894,0.1074,894,5.9627,838137.5622174434,,
895,0.1076,895,5.9702,838254.1434843255,,
896,0.1078,896,5.9777,838370.4645251654,,
897,0.108,897,5.9852,838486.5262102844,,
898,0.1083,898,5.9927,838602.3294061271,,
899,0.1085,899,6.0002,838717.8749752827,,
900,0.1087,900,6.0077,838833.1637765067,,
901,0.1089,901,6.0152,838948.1966647425,,
902,0.1092,902,6.0227,839062.9744911419,,
903,0.1094,903,6.0302,839177.4981030861,,
904,0.1096,904,6.0377,839291.7683442077,,
905,0.1098,905,6.0452,839405.7860544097,,
906,0.1101,906,6.0527,839519.552069887,,
907,0.1103,907,6.0602,839633.0672231473,,
908,0.1105,908,6.0677,839746.3323430304,,
909,0.1108,909,6.0752,839859.3482547287,,
910,0.111,910,6.0826,839958.306581331,,
911,0.1112,911,6.0901,840070.8416960351,,
912,0.1114,912,6.0976,840183.1300232072,,
913,0.1117,913,6.1051,840295.172373759,,
914,0.1119,914,6.1126,840406.9695550533,,
915,0.1121,915,6.1201,840518.5223709242,,
916,0.1124,916,6.1276,840629.8316216952,,
917,0.1126,917,6.135,840727.1943194496,,
918,0.1128,918,6.1425,840838.0337549153,,
919,0.113,919,6.15,840948.6319728936,,
920,0.1133,920,6.1575,841058.9897599631,,
921,0.1135,921,6.165,841169.1078992867,,
922,0.1137,922,6.1724,841265.3577014161,,
923,0.114,923,6.1799,841375.0136476516,,
924,0.1142,924,6.1874,841484.4322433544,,
925,0.1144,925,6.1949,841593.6142583096,,
926,0.1147,926,6.2023,841688.9898643617,,
927,0.1149,927,6.2098,841797.7156531564,,
928,0.1151,928,6.2173,841906.2071191302,,
929,0.1154,929,6.2248,842014.4650189772,,
930,0.1156,930,6.2322,842108.9778796692,,
931,0.1158,931,6.2397,842216.7854180121,,
932,0.1161,932,6.2472,842324.3616097063,,
933,0.1163,933,6.2546,842418.238419838,,
934,0.1165,934,6.2621,842525.3685672225,,
935,0.1168,935,6.2696,842632.2695592114,,
936,0.117,936,6.277,842725.5165206467,,
937,0.1172,937,6.2845,842831.9757304187,,
938,0.1175,938,6.2919,842924.8109646747,,
939,0.1177,939,6.2994,843030.8311831116,,
940,0.1179,940,6.3069,843136.6258266156,,
941,0.1182,941,6.3143,843228.841341638,,
942,0.1184,942,6.3218,843334.2011661977,,
943,0.1186,943,6.3292,843426.0115843273,,
944,0.1189,944,6.3367,843530.9393221375,,
945,0.1191,945,6.3441,843622.3472439791,,
946,0.1194,946,6.3516,843726.8456042677,,
947,0.1196,947,6.359,843817.8536083419,,
948,0.1198,948,6.3665,843921.9252776125,,
949,0.1201,949,6.3739,844012.5359205895,,
950,0.1203,950,6.3814,844116.1835628593,,
951,0.1205,951,6.3888,844206.3993797884,,
952,0.1208,952,6.3963,844309.6256368234,,
953,0.121,953,6.4037,844399.4491413623,,
954,0.1213,954,6.4112,844502.2566329091,,
955,0.1215,955,6.4186,844591.6903175475,,
956,0.1217,956,6.4261,844694.0816415637,,
957,0.122,957,6.4335,844783.1279778447,,
958,0.1222,958,6.441,844885.1057107248,,
959,0.1225,959,6.4484,844973.7671494649,,
960,0.1227,960,6.4558,845062.2438768743,,
961,0.1229,961,6.4633,845163.6128177695,,
962,0.1232,962,6.4707,845251.7082571092,,
963,0.1234,963,6.4782,845352.669926704,,
964,0.1237,964,6.4856,845440.3864780897,,
965,0.1239,965,6.493,845527.9212335141,,
966,0.1242,966,6.5005,845628.283422793,,
967,0.1244,967,6.5079,845715.4428251093,,
968,0.1246,968,6.5153,845802.4221460157,,
969,0.1249,969,6.5228,845902.190333767,,
970,0.1251,970,6.5302,845988.7977926626,,
971,0.1254,971,6.5376,846075.2268633833,,
972,0.1256,972,6.545,846161.4780965102,,
973,0.1259,973,6.5525,846260.4671180728,,
974,0.1261,974,6.5599,846346.3510588781,,
975,0.1263,975,6.5673,846432.0588274974,,
976,0.1266,976,6.5748,846530.4663451709,,
977,0.1268,977,6.5822,846615.8102132544,,
978,0.1271,978,6.5896,846700.9795540001,,
979,0.1273,979,6.597,846785.9749022214,,
980,0.1276,980,6.6045,846883.6196177057,,
981,0.1278,981,6.6119,846968.2555054171,,
982,0.1281,982,6.6193,847052.7190186117,,
983,0.1283,983,6.6267,847137.0106833564,,
984,0.1286,984,6.6341,847221.1310235792,,
985,0.1288,985,6.6416,847317.838297745,,
986,0.1291,986,6.649,847401.604613328,,
987,0.1293,987,6.6564,847485.2011896695,,
988,0.1296,988,6.6638,847568.6285421727,,
989,0.1298,989,6.6712,847651.8871841548,,
990,0.1301,990,6.6786,847734.9776268604,,
991,0.1303,991,6.686,847817.9003794696,,
992,0.1306,992,6.6935,847913.3236614227,,
993,0.1308,993,6.7009,847995.899796167,,
994,0.131,994,6.7083,848078.3097817469,,
995,0.1313,995,6.7157,848160.5541191145,,
996,0.1315,996,6.7231,848242.6333072103,,
997,0.1318,997,6.7305,848324.547842973,,
998,0.1321,998,6.7379,848406.2982213494,,
999,0.1323,999,6.7453,848487.8849353048,,
1000,0.1326,1000,6.7527,848569.308475832,,
1001,0.1328,1001,6.7601,848650.5693319626,,
1002,0.1331,1002,6.7675,848731.6679907755,,
1003,0.1333,1003,6.7749,848812.6049374074,,
1004,0.1336,1004,6.7823,848893.3806550619,,
1005,0.1338,1005,6.7897,848973.9956250197,,
1006,0.1341,1006,6.7971,849054.4503266475,,
1007,0.1343,1007,6.8046,849147.2242548999,,
1008,0.1346,1008,6.812,849227.3474703839,,
1009,0.1348,1009,6.8193,849294.8575867147,,
1010,0.1351,1010,6.8267,849374.6759707502,,
1011,0.1353,1011,6.8341,849454.3364549162,,
1012,0.1356,1012,6.8415,849533.8395072952,,
1013,0.1358,1013,6.8489,849613.1855941218,,
1014,0.1361,1014,6.8563,849692.3751797909,,
1015,0.1364,1015,6.8637,849771.4087268674,,
1016,0.1366,1016,6.8711,849850.2866960957,,
1017,0.1369,1017,6.8785,849929.0095464068,,
1018,0.1371,1018,6.8859,850007.5777349296,,
1019,0.1374,1019,6.8933,850085.9917169979,,
1020,0.1376,1020,6.9007,850164.2519461602,,
1021,0.1379,1021,6.9081,850242.358874188,,
1022,0.1381,1022,6.9155,850320.3129510847,,
1023,0.1384,1023,6.9229,850398.1146250941,,
1024,0.1387,1024,6.9302,850463.4924964057,,
1025,0.1389,1025,6.9376,850541.0026749092,,
1026,0.1392,1026,6.945,850618.3617614469,,
1027,0.1394,1027,6.9524,850695.570197378,,
1028,0.1397,1028,6.9598,850772.6284223441,,
1029,0.14,1029,6.9672,850849.5368742782,,
1030,0.1402,1030,6.9746,850926.2959894123,,
1031,0.1405,1031,6.9819,850990.7176759875,,
1032,0.1407,1032,6.9893,851067.1912300442,,
1033,0.141,1033,6.9967,851143.516723009,,
1034,0.1412,1034,7.0041,851219.6945844593,,
1035,0.1415,1035,7.0115,851295.7252423125,,
1036,0.1418,1036,7.0188,851359.4794214688,,
1037,0.142,1037,7.0262,851435.2286461949,,
1038,0.1423,1038,7.0336,851510.8319186578,,
1039,0.1426,1039,7.041,851586.2896602786,,
1040,0.1428,1040,7.0484,851661.6022908577,,
1041,0.1431,1041,7.0557,851724.6987870702,,
1042,0.1433,1042,7.0631,851799.7340334001,,
1043,0.1436,1043,7.0705,851874.6253962276,,
1044,0.1439,1044,7.0777,851925.2997820873,,
1045,0.1441,1045,7.0852,852011.9528885896,,
1046,0.1444,1046,7.0926,852086.4265717387,,
1047,0.1447,1047,7.1,852160.7579937929,,
1048,0.1449,1048,7.1073,852222.9567503335,,
1049,0.1452,1049,7.1147,852297.0163010601,,
1050,0.1454,1050,7.1221,852370.9347859758,,
1051,0.1457,1051,7.1295,852444.7126077425,,
1052,0.146,1052,7.1368,852506.4049482751,,
1053,0.1462,1053,7.1442,852579.9139895992,,
1054,0.1465,1054,7.1516,852653.2835450765,,
1055,0.1468,1055,7.1589,852714.6027595819,,
1056,0.147,1056,7.1663,852787.7058113839,,
1057,0.1473,1057,7.1737,852860.670541423,,
1058,0.1476,1058,7.181,852921.6198649642,,
1059,0.1478,1059,7.1884,852994.3203423935,,
1060,0.1481,1060,7.1957,853055.0285824934,,
1061,0.1484,1061,7.2031,853127.4662798357,,
1062,0.1486,1062,7.2105,853199.7675596686,,
1063,0.1489,1063,7.2178,853260.1111977578,,
1064,0.1492,1064,7.2252,853332.1519066532,,
1065,0.1494,1065,7.2326,853404.0573278324,,
1066,0.1497,1066,7.2399,853464.0395018666,,
1067,0.15,1067,7.2473,853535.6865365064,,
1068,0.1502,1068,7.2546,853595.4331360492,,
1069,0.1505,1069,7.262,853666.8232130618,,
1070,0.1508,1070,7.2693,853726.3355790761,,
1071,0.1511,1071,7.2767,853797.4701167824,,
1072,0.1513,1072,7.2841,853868.471940799,,
1073,0.1516,1073,7.2914,853927.6299863791,,
1074,0.1519,1074,7.2988,853998.3783992991,,
1075,0.1521,1075,7.3061,854057.3055401818,,
1076,0.1524,1076,7.3135,854127.8019341618,,
1077,0.1527,1077,7.3208,854186.4994763291,,
1078,0.1529,1078,7.3282,854256.7452332736,,
1079,0.1532,1079,7.3355,854315.2144729537,,
1080,0.1535,1080,7.3429,854385.2109646108,,
1081,0.1538,1081,7.3502,854443.45318837,,
1082,0.154,1082,7.3576,854513.2017764237,,
1083,0.1543,1083,7.3649,854571.2182612546,,
1084,0.1546,1084,7.3723,854640.7202974183,,
1085,0.1549,1085,7.3796,854698.512310829,,
1086,0.1551,1086,7.387,854767.7691369355,,
1087,0.1554,1087,7.3943,854825.337937038,,
1088,0.1557,1088,7.4017,854894.3508851314,,
1089,0.1559,1089,7.409,854951.6977207265,,
1090,0.1562,1090,7.4163,855008.9393327701,,
1091,0.1565,1091,7.4237,855077.5942238148,,
1092,0.1568,1092,7.431,855134.615707903,,
1093,0.157,1093,7.4384,855203.0299894718,,
1094,0.1573,1094,7.4457,855259.8325716098,,
1095,0.1576,1095,7.4531,855328.0075422864,,
1096,0.1579,1096,7.4604,855384.5924394634,,
1097,0.1581,1097,7.4677,855441.0741736552,,
1098,0.1584,1098,7.4751,855508.8978087091,,
1099,0.1587,1099,7.4824,855565.1636476895,,
1100,0.159,1100,7.4898,855632.7511584304,,
1101,0.1593,1101,7.4971,855688.8022971131,,
1102,0.1595,1102,7.5044,855744.7517095915,,
1103,0.1598,1103,7.5118,855811.9925742813,,
1104,0.1601,1104,7.5191,855867.7290437323,,
1105,0.1604,1105,7.5264,855923.3646326958,,
1106,0.1606,1106,7.5338,855990.2616135547,,
1107,0.1609,1107,7.5411,856045.6859976872,,
1108,0.1612,1108,7.5485,856112.351827529,,
1109,0.1615,1109,7.5558,856167.5661674936,,
1110,0.1618,1110,7.5631,856222.6810221609,,
1111,0.162,1111,7.5705,856289.0075248076,,
1112,0.1623,1112,7.5778,856343.9140421847,,
1113,0.1626,1113,7.5851,856398.7218955595,,
1114,0.1629,1114,7.5924,856453.4313506336,,
1115,0.1632,1115,7.5998,856519.3129597026,,
1116,0.1634,1116,7.6071,856573.8163126494,,
1117,0.1637,1117,7.6144,856628.2220767814,,
1118,0.164,1118,7.6218,856693.7705592375,,
1119,0.1643,1119,7.6291,856747.9718856799,,
1120,0.1646,1120,7.6364,856802.0764240391,,
1121,0.1649,1121,7.6437,856856.0844333381,,
1122,0.1651,1122,7.6511,856921.1961454854,,
1123,0.1654,1123,7.6584,856975.0018967792,,
1124,0.1657,1124,7.6655,857006.3518182406,,
1125,0.166,1125,7.673,857082.3264353594,,
1126,0.1663,1126,7.6804,857147.0059193978,,
1127,0.1666,1127,7.6877,857200.4203372584,,
1128,0.1668,1128,7.695,857253.7400487043,,
1129,0.1671,1129,7.7023,857306.9653053912,,
1130,0.1674,1130,7.7097,857371.2170400436,,
1131,0.1677,1131,7.717,857424.2443060101,,
1132,0.168,1132,7.7243,857477.1778842275,,
1133,0.1683,1133,7.7316,857530.018022766,,
1134,0.1685,1134,7.7389,857582.7649688201,,
1135,0.1688,1135,7.7463,857646.4906608851,,
1136,0.1691,1136,7.7536,857699.042213867,,
1137,0.1694,1137,7.7609,857751.5013278812,,
1138,0.1697,1138,7.7682,857803.8682466162,,
1139,0.17,1139,7.7755,857856.1432129039,,
1140,0.1703,1140,7.7829,857919.3496008421,,
1141,0.1706,1141,7.7902,857971.4317263876,,
1142,0.1708,1142,7.7975,858023.4226398043,,
1143,0.1711,1143,7.8048,858075.322580494,,
1144,0.1714,1144,7.8121,858127.1317870219,,
1145,0.1717,1145,7.8194,858178.850497119,,
1146,0.172,1146,7.8267,858230.4789476871,,
1147,0.1723,1147,7.8341,858292.9732340993,,
1148,0.1726,1148,7.8414,858344.412329582,,
1149,0.1729,1149,7.8487,858395.7618879097,,
1150,0.1732,1150,7.856,858447.022142658,,
1151,0.1734,1151,7.8633,858498.1933265898,,
1152,0.1737,1152,7.8706,858549.2756716607,,
1153,0.174,1153,7.8779,858600.269409021,,
1154,0.1743,1154,7.8852,858651.1747690204,,
1155,0.1746,1155,7.8925,858701.9919812102,,
1156,0.1749,1156,7.8999,858763.591837163,,
1157,0.1752,1157,7.9072,858814.2240437411,,
1158,0.1755,1158,7.9145,858864.7688026397,,
1159,0.1758,1159,7.9218,858915.2263402113,,
1160,0.1761,1160,7.9291,858965.5968820286,,
1161,0.1764,1161,7.9364,859015.8806528867,,
1162,0.1766,1162,7.9437,859066.077876807,,
1163,0.1769,1163,7.951,859116.1887770402,,
1164,0.1772,1164,7.9583,859166.2135760705,,
1165,0.1775,1165,7.9656,859216.1524956174,,
1166,0.1778,1166,7.9729,859266.0057566403,,
1167,0.1781,1167,7.9802,859315.7735793409,,
1168,0.1784,1168,7.9875,859365.4561831668,,
1169,0.1787,1169,7.9948,859415.0537868153,,
1170,0.179,1170,8.0021,859464.5666082354,,
1171,0.1793,1171,8.0094,859513.9948646316,,
1172,0.1796,1172,8.0167,859563.3387724676,,
1173,0.1799,1173,8.024,859612.5985474681,,
1174,0.1802,1174,8.0313,859661.7744046237,,
1175,0.1805,1175,8.0386,859710.8665581929,,
1176,0.1808,1176,8.0459,859759.8752217046,,
1177,0.1811,1177,8.0532,859808.8006079633,,
1178,0.1814,1178,8.0605,859857.6429290501,,
1179,0.1817,1179,8.0678,859906.4023963269,,
1180,0.182,1180,8.0751,859955.0792204387,,
1181,0.1823,1181,8.0824,860003.6736113173,,
1182,0.1826,1182,8.0897,860052.1857781844,,
1183,0.1829,1183,8.097,860100.6159295539,,
1184,0.1832,1184,8.1043,860148.9642732352,,
1185,0.1835,1185,8.1116,860197.2310163364,,
1186,0.1838,1186,8.1189,860245.4163652672,,
1187,0.184,1187,8.1262,860293.5205257415,,
1188,0.1843,1188,8.1335,860341.5437027805,,
1189,0.1846,1189,8.1408,860389.4861007163,,
1190,0.1849,1190,8.1481,860437.347923193,,
1191,0.1852,1191,8.1554,860485.1293731722,,
1192,0.1855,1192,8.1627,860532.830652933,,
1193,0.1858,1193,8.1699,860569.9185436128,,
1194,0.1862,1194,8.1772,860617.4689090269,,
1195,0.1865,1195,8.1845,860664.9396922399,,
1196,0.1868,1196,8.1918,860712.3310928718,,
1197,0.1871,1197,8.1991,860759.643309877,,
1198,0.1874,1198,8.2064,860806.8765415453,,
1199,0.1877,1199,8.2137,860854.0309855039,,
1200,0.188,1200,8.221,860901.1068387231,,
1205,0.1895,1205,8.2574,861124.8855685432,,
1210,0.191,1210,8.2938,861346.8148873727,,
1215,0.1925,1215,8.3303,861577.2603193104,,
1220,0.1941,1220,8.3667,861795.5165504826,,
1225,0.1956,1225,8.403,862001.7328364092,,
1230,0.1972,1230,8.4394,862216.4891286406,,
1235,0.1987,1235,8.4758,862429.5065035261,,
1240,0.2003,1240,8.5122,862640.8059963561,,
1245,0.2018,1245,8.5485,862840.3148341317,,
1250,0.2034,1250,8.5849,863048.2806976964,,
1255,0.205,1255,8.6212,863244.5764184326,,
1260,0.2066,1260,8.6575,863439.3142366234,,
1265,0.2082,1265,8.6938,863632.5126254212,,
1270,0.2098,1270,8.7302,863834.0845470744,,
1275,0.2114,1275,8.7664,864014.3635585747,,
1280,0.213,1280,8.8027,864203.0516173397,,
1285,0.2146,1285,8.839,864390.2712865426,,
1290,0.2162,1290,8.8753,864576.0396404803,,
1295,0.2178,1295,8.9115,864750.6697286624,,
1300,0.2195,1300,8.9478,864933.6229474079,,
1305,0.2211,1305,8.984,865105.54482301,,
1310,0.2228,1310,9.0203,865285.7469672066,,
1315,0.2244,1315,9.0565,865455.0225775198,,
1320,0.2261,1320,9.0927,865623.015796846,,
1325,0.2278,1325,9.1289,865789.7411428185,,
1330,0.2294,1330,9.1651,865955.2129147614,,
1335,0.2311,1335,9.2013,866119.4451977756,,
1340,0.2328,1340,9.2375,866282.4518667378,,
1345,0.2345,1345,9.2737,866444.2465902057,,
1350,0.2362,1350,9.3098,866595.5344115631,,
1355,0.2379,1355,9.346,866754.9797918882,,
1360,0.2396,1360,9.3822,866913.2527797105,,
1365,0.2413,1365,9.4183,867061.1601261466,,
1370,0.243,1370,9.4544,867207.987856915,,
1375,0.2448,1375,9.4906,867362.8869282705,,
1380,0.2465,1380,9.5267,867507.5574769242,,
1385,0.2483,1385,9.5628,867651.18347288,,
1390,0.25,1390,9.5989,867793.7761882897,,
1395,0.2518,1395,9.635,867935.3467336962,,
1400,0.2535,1400,9.6711,868075.9060609214,,
1405,0.2553,1405,9.7072,868215.4649658886,,
1410,0.2571,1410,9.7433,868354.0340913882,,
1415,0.2589,1415,9.7794,868491.6239297816,,
1420,0.2606,1420,9.8154,868619.3952688805,,
1425,0.2624,1425,9.8515,868755.0884726975,,
1430,0.2642,1430,9.8876,868889.8327729913,,
1435,0.266,1435,9.9236,869014.8810359213,,
1440,0.2678,1440,9.9596,869139.0609081362,,
1445,0.2697,1445,9.9957,869271.0778543251,,
1450,0.2715,1450,10.0317,869393.5178763235,,
1455,0.2733,1455,10.0676,869506.4797053088,,
1460,0.2752,1460,10.1038,869644.4891326178,,
1465,0.277,1465,10.1398,869764.401061291,,
1470,0.2789,1470,10.1758,869883.4972625584,,
1475,0.2807,1475,10.2118,870001.7860319527,,
1480,0.2826,1480,10.2478,870119.2755529048,,
1485,0.2844,1485,10.2837,870227.511696198,,
1490,0.2863,1490,10.3197,870343.4552282037,,
1495,0.2882,1495,10.3557,870458.6232181893,,
1500,0.2901,1500,10.3917,870573.0234215747,,
1505,0.292,1505,10.4276,870678.313742802,,
1510,0.2939,1510,10.4636,870791.2288768785,,
1515,0.2958,1515,10.4995,870895.1040624696,,
1520,0.2977,1520,10.5355,871006.5632077702,,
1525,0.2996,1525,10.5714,871109.0512304037,,
1530,0.3016,1530,10.6074,871219.0827108071,,
1535,0.3035,1535,10.6433,871320.2108130878,,
1540,0.3054,1540,10.6792,871420.6822393796,,
1545,0.3074,1545,10.7151,871520.5033651779,,
1550,0.3093,1550,10.7511,871627.7878195929,,
1555,0.3113,1555,10.787,871726.3010745492,,
1560,0.3132,1560,10.8229,871824.1828342814,,
1565,0.3152,1565,10.8588,871921.4391514595,,
1570,0.3172,1570,10.8947,872018.0760016489,,
1575,0.3192,1575,10.9305,872106.1206365267,,
1580,0.3212,1580,10.9664,872201.5614260028,,
1585,0.3231,1585,11.0023,872296.4000653876,,
1590,0.3251,1590,11.0382,872390.6422353422,,
1595,0.3272,1595,11.074,872476.4149430312,,
1600,0.3292,1600,11.1099,872569.5055529312,,
1605,0.3312,1605,11.1458,872662.0161590308,,
1610,0.3332,1610,11.1816,872746.1469659536,,
1615,0.3352,1615,11.2175,872837.5378735233,,
1620,0.3373,1620,11.2533,872920.6076207906,,
1625,0.3393,1625,11.2892,873010.8993207604,,
1630,0.3414,1630,11.325,873092.9276540958,,
1635,0.3434,1635,11.3608,873174.4542850868,,
1640,0.3455,1640,11.3966,873255.483802474,,
1645,0.3476,1645,11.4325,873343.6598702811,,
1650,0.3496,1650,11.4683,873423.6855554867,,
1655,0.3517,1655,11.5041,873503.2277018088,,
1660,0.3538,1660,11.5399,873582.2906785748,,
1665,0.3559,1665,11.5757,873660.8788026276,,
1670,0.358,1670,11.6115,873738.9963391109,,
1675,0.3601,1675,11.6473,873816.6475022422,,
1680,0.3622,1680,11.6831,873893.8364560694,,
1685,0.3644,1685,11.7189,873970.5673152148,,
1690,0.3665,1690,11.7546,874039.4084233511,,
1695,0.3686,1695,11.7904,874115.2571772294,,
1700,0.3708,1700,11.8262,874190.6597619674,,
1705,0.3729,1705,11.862,874265.6201028065,,
1710,0.375,1710,11.8977,874332.7933243341,,
1715,0.3772,1715,11.9335,874406.902195074,,
1720,0.3794,1720,11.9692,874473.2741708596,,
1725,0.3815,1725,12.005,874546.5462340978,,
1730,0.3837,1730,12.0407,874612.1309613553,,
1735,0.3859,1735,12.0765,874684.5805435652,,
1740,0.3881,1740,12.1122,874749.3916967883,,
1745,0.3903,1745,12.148,874821.0327979097,,
1750,0.3925,1750,12.1837,874885.0837381021,,
1755,0.3947,1755,12.2194,874948.7697156722,,
1760,0.3969,1760,12.2551,875012.0938410972,,
1765,0.3991,1765,12.2909,875082.1789463295,,
1770,0.4014,1770,12.3266,875144.7684461004,,
1775,0.4036,1775,12.3623,875207.0053289712,,
1780,0.4058,1780,12.398,875268.8925664327,,
1785,0.4081,1785,12.4337,875330.4330966815,,
1790,0.4103,1790,12.4694,875391.6298250853,,
1795,0.4126,1795,12.5051,875452.4856246401,,
1800,0.4148,1800,12.5408,875513.0033364197,,
1805,0.4171,1805,12.5765,875573.1857700172,,
1810,0.4194,1810,12.6122,875633.0357039821,,
1815,0.4217,1815,12.6478,875685.6322660714,,
1820,0.424,1820,12.6835,875744.8444352999,,
1825,0.4262,1825,12.7192,875803.7321542861,,
1830,0.4286,1830,12.7549,875862.2980824579,,
1835,0.4309,1835,12.7905,875913.6966918856,,
1840,0.4332,1840,12.8262,875971.6455102914,,
1845,0.4355,1845,12.8619,876029.2802429607,,
1850,0.4378,1850,12.8975,876079.81080377,,
1855,0.4401,1855,12.9332,876136.8432864153,,
1860,0.4425,1860,12.9688,876186.8130295766,,
1865,0.4448,1865,13.0045,876243.2528387876,,
1870,0.4472,1870,13.0401,876292.6708465511,,
1875,0.4495,1875,13.0757,876341.8252916066,,
1880,0.4519,1880,13.1114,876397.4025165364,,
1885,0.4543,1885,13.147,876446.018392467,,
1890,0.4567,1890,13.1826,876494.3770415409,,
1895,0.459,1895,13.2183,876549.1118299939,,
1900,0.4614,1900,13.2539,876596.9446613424,,
1905,0.4638,1905,13.2895,876644.5264017124,,
1910,0.4662,1910,13.3251,876691.8590230233,,
1915,0.4686,1915,13.3607,876738.9444765983,,
1920,0.471,1920,13.3963,876785.7846934363,,
1925,0.4735,1925,13.432,876838.9095692075,,
1930,0.4759,1930,13.4676,876885.2481136973,,
1935,0.4783,1935,13.5032,876931.3471825054,,
1940,0.4808,1940,13.5388,876977.2086272473,,
1945,0.4832,1945,13.5743,877016.3734215718,,
1950,0.4856,1950,13.6099,877061.7816634199,,
1955,0.4881,1955,13.6455,877106.9576380466,,
1960,0.4906,1960,13.6811,877151.9031230065,,
1965,0.493,1965,13.7167,877196.6198777632,,
1970,0.4955,1970,13.7523,877241.1096439171,,
1975,0.498,1975,13.7878,877279.0114261337,,
1980,0.5005,1980,13.8234,877323.0684370333,,
1985,0.503,1985,13.859,877366.9034982558,,
1990,0.5055,1990,13.8945,877404.2035236862,,
1995,0.508,1995,13.9301,877447.6155142091,,
2000,0.5105,2000,13.9657,877490.8104447796,,
